Repository: Juan25Garcia/csv

File: fs_table.csv (part 2 of 2)
Powermax 45 XP,Stainless Steel,Standard,,"1/2""",0.06,0.18,1.2,45,19,140,0.075,0,Production
Powermax 45 XP,Stainless Steel,Standard,,"5/8""",0.06,0,0,45,13,142,0.096,0,Production
Powermax 45 XP,Stainless Steel,Standard,,"3/4""",0.06,0,0,45,9,145,0.116,0,Production
Powermax 45 XP,Stainless Steel,Standard,,"7/8""",0.06,0,0,45,6,149,0.137,0,Production
Powermax 65 SYNC,Mild Steel,FineCut,,0.8 mm,0.137795276,0.137795276,0,40,350.3937008,90,0.023622047,1,Production
Powermax 65 SYNC,Mild Steel,FineCut,,1 mm,0.137795276,0.137795276,0,40,350,90,0.023622047,1,Production
Powermax 65 SYNC,Mild Steel,FineCut,,1.5 mm,0.137795276,0.137795276,0.2,45,257.8740157,88,0.019685039,1,Production
Powermax 65 SYNC,Mild Steel,FineCut,,2 mm,0.137795276,0.137795276,0.3,45,207.0866142,88,0.019685039,1,Production
Powermax 65 SYNC,Mild Steel,FineCut,,3 mm,0.137795276,0.137795276,0.4,45,108.2677165,90,0.031496063,1,Production
Powermax 65 SYNC,Mild Steel,FineCut,,4 mm,0.137795276,0.137795276,0.6,45,88.58267717,88,0.031496063,1,Production
Powermax 65 SYNC,Mild Steel,FineCut,0.0179,26GA,0.14,0.14,0,30,150,98,0.042,0,High Quality
Powermax 65 SYNC,Mild Steel,FineCut,0.0239,24GA,0.14,0.14,0,30,150,97,0.039,0,High Quality
Powermax 65 SYNC,Mild Steel,FineCut,0.0239,22GA,0.14,0.14,0,35,150,95,0.04,0,High Quality
Powermax 65 SYNC,Mild Steel,FineCut,0.0359,20GA,0.14,0.14,0,35,150,95,0.038,0,High Quality
Powermax 65 SYNC,Mild Steel,FineCut,0.0478,18GA,0.14,0.14,0.1,35,150,94,0.035,0,High Quality
Powermax 65 SYNC,Mild Steel,FineCut,0.0598,16GA,0.14,0.14,0.2,40,150,94,0.038,0,High Quality
Powermax 65 SYNC,Mild Steel,FineCut,0.0747,14GA,0.14,0.14,0.3,40,90,93,0.042,0,High Quality
Powermax 65 SYNC,Mild Steel,FineCut,0.1046,12GA,0.14,0.14,0.4,45,115,91,0.032,0,High Quality
Powermax 65 SYNC,Mild Steel,FineCut,0.1345,10GA,0.14,0.14,0.5,45,100,89,0.031,0,High Quality
Powermax 65 SYNC,Mild Steel,FineCut,0.0179,26GA,0.14,0.14,0,40,350,90,0.033,0,Production
Powermax 65 SYNC,Mild Steel,FineCut,0.0239,24GA,0.14,0.14,0,40,350,90,0.032,0,Production
Powermax 65 SYNC,Mild Steel,FineCut,0.0239,22GA,0.14,0.14,0,40,350,90,0.026,0,Production
Powermax 65 SYNC,Mild Steel,FineCut,0.0359,20GA,0.14,0.14,0,40,350,90,0.024,0,Production
Powermax 65 SYNC,Mild Steel,FineCut,0.0478,18GA,0.14,0.14,0.1,45,350,89,0.02,0,Production
Powermax 65 SYNC,Mild Steel,FineCut,0.0598,16GA,0.14,0.14,0.2,45,250,88,0.021,0,Production
Powermax 65 SYNC,Mild Steel,FineCut,0.0747,14GA,0.14,0.14,0.3,45,220,88,0.021,0,Production
Powermax 65 SYNC,Mild Steel,FineCut,0.1046,12GA,0.14,0.14,0.4,45,115,91,0.032,0,Production
Powermax 65 SYNC,Mild Steel,FineCut,0.1345,10GA,0.14,0.14,0.5,45,100,89,0.031,0,Production
Powermax 85 SYNC,Mild Steel,FineCut,,0.5 mm,0.137795276,0.137795276,0,30,149.6062992,98,0.039370079,1,High Quality
Powermax 85 SYNC,Mild Steel,FineCut,,0.6 mm,0.137795276,0.137795276,0,30,149.6062992,97,0.039370079,1,High Quality
Powermax 85 SYNC,Mild Steel,FineCut,,0.8 mm,0.137795276,0.137795276,0,35,149.6062992,95,0.039370079,1,High Quality
Powermax 85 SYNC,Mild Steel,FineCut,,1 mm,0.137795276,0.137795276,0,35,149.6062992,95,0.035433071,1,High Quality
Powermax 85 SYNC,Mild Steel,FineCut,,1.5 mm,0.137795276,0.137795276,0.2,40,149.6062992,94,0.039370079,1,High Quality
Powermax 85 SYNC,Mild Steel,FineCut,,2 mm,0.137795276,0.137795276,0.3,40,93.30708661,93,0.043307087,1,High Quality
Powermax 85 SYNC,Mild Steel,FineCut,,3 mm,0.137795276,0.137795276,0.4,45,108.2677165,90,0.031496063,1,High Quality
Powermax 85 SYNC,Mild Steel,FineCut,,4 mm,0.137795276,0.137795276,0.6,45,88.58267717,88,0.031496063,1,High Quality
Powermax 85 SYNC,Mild Steel,FineCut,,0.5 mm,0.137795276,0.137795276,0,40,350.3937008,90,0.031496063,1,Production
Powermax 85 SYNC,Mild Steel,FineCut,,0.6 mm,0.137795276,0.137795276,0,40,350.3937008,90,0.031496063,1,Production
Powermax 85 SYNC,Mild Steel,FineCut,,0.8 mm,0.137795276,0.137795276,0,40,350.3937008,90,0.023622047,1,Production
Powermax 85 SYNC,Mild Steel,FineCut,,1 mm,0.137795276,0.137795276,0,40,350,90,0.023622047,1,Production
Powermax 85 SYNC,Mild Steel,FineCut,,1.5 mm,0.137795276,0.137795276,0.2,45,257.8740157,88,0.019685039,1,Production
Powermax 85 SYNC,Mild Steel,FineCut,,2 mm,0.137795276,0.137795276,0.3,45,207.0866142,88,0.019685039,1,Production
Powermax 85 SYNC,Mild Steel,FineCut,,3 mm,0.137795276,0.137795276,0.4,45,108.2677165,90,0.031496063,1,Production
Powermax 85 SYNC,Mild Steel,FineCut,,4 mm,0.137795276,0.137795276,0.6,45,88.58267717,88,0.031496063,1,Production
Powermax 85 SYNC,Mild Steel,FineCut,0.0179,26GA,0.14,0.14,0,30,150,98,0.042,0,High Quality
Powermax 85 SYNC,Mild Steel,FineCut,0.0239,24GA,0.14,0.14,0,30,150,97,0.039,0,High Quality
Powermax 85 SYNC,Mild Steel,FineCut,0.0239,22GA,0.14,0.14,0,35,150,95,0.04,0,High Quality
Powermax 85 SYNC,Mild Steel,FineCut,0.0359,20GA,0.14,0.14,0,35,150,95,0.038,0,High Quality
Powermax 85 SYNC,Mild Steel,FineCut,0.0478,18GA,0.14,0.14,0.1,35,150,94,0.035,0,High Quality
Powermax 85 SYNC,Mild Steel,FineCut,0.0598,16GA,0.14,0.14,0.2,40,150,94,0.038,0,High Quality
Powermax 85 SYNC,Mild Steel,FineCut,0.0747,14GA,0.14,0.14,0.3,40,90,93,0.042,0,High Quality
Powermax 85 SYNC,Mild Steel,FineCut,0.1046,12GA,0.14,0.14,0.4,45,115,91,0.032,0,High Quality
Powermax 85 SYNC,Mild Steel,FineCut,0.1345,10GA,0.14,0.14,0.5,45,100,89,0.031,0,High Quality
Powermax 85 SYNC,Mild Steel,FineCut,0.0179,26GA,0.14,0.14,0,40,350,90,0.033,0,Production
Powermax 85 SYNC,Mild Steel,FineCut,0.0239,24GA,0.14,0.14,0,40,350,90,0.032,0,Production
Powermax 85 SYNC,Mild Steel,FineCut,0.0239,22GA,0.14,0.14,0,40,350,90,0.026,0,Production
Powermax 85 SYNC,Mild Steel,FineCut,0.0359,20GA,0.14,0.14,0,40,350,90,0.024,0,Production
Powermax 85 SYNC,Mild Steel,FineCut,0.0478,18GA,0.14,0.14,0.1,45,350,89,0.02,0,Production
Powermax 85 SYNC,Mild Steel,FineCut,0.0598,16GA,0.14,0.14,0.2,45,250,88,0.021,0,Production
Powermax 85 SYNC,Mild Steel,FineCut,0.0747,14GA,0.14,0.14,0.3,45,220,88,0.021,0,Production
Powermax 85 SYNC,Mild Steel,FineCut,0.1046,12GA,0.14,0.14,0.4,45,115,91,0.032,0,Production
Powermax 85 SYNC,Mild Steel,FineCut,0.1345,10GA,0.14,0.14,0.5,45,100,89,0.031,0,Production
Powermax 105 SYNC,Mild Steel,FineCut,,0.5 mm,0.137795276,0.137795276,0,30,149.6062992,98,0.039370079,1,High Quality
Powermax 105 SYNC,Mild Steel,FineCut,,0.6 mm,0.137795276,0.137795276,0,30,149.6062992,97,0.039370079,1,High Quality
Powermax 105 SYNC,Mild Steel,FineCut,,0.8 mm,0.137795276,0.137795276,0,35,149.6062992,95,0.039370079,1,High Quality
Powermax 105 SYNC,Mild Steel,FineCut,,1 mm,0.137795276,0.137795276,0,35,149.6062992,95,0.035433071,1,High Quality
Powermax 105 SYNC,Mild Steel,FineCut,,1.5 mm,0.137795276,0.137795276,0.2,40,149.6062992,94,0.039370079,1,High Quality
Powermax 105 SYNC,Mild Steel,FineCut,,2 mm,0.137795276,0.137795276,0.3,40,93.30708661,93,0.043307087,1,High Quality
Powermax 105 SYNC,Mild Steel,FineCut,,3 mm,0.137795276,0.137795276,0.4,45,108.2677165,90,0.031496063,1,High Quality
Powermax 105 SYNC,Mild Steel,FineCut,,4 mm,0.137795276,0.137795276,0.6,45,88.58267717,88,0.031496063,1,High Quality
Powermax 105 SYNC,Mild Steel,FineCut,,0.5 mm,0.137795276,0.137795276,0,40,350.3937008,90,0.031496063,1,Production
Powermax 105 SYNC,Mild Steel,FineCut,,0.6 mm,0.137795276,0.137795276,0,40,350.3937008,90,0.031496063,1,Production
Powermax 105 SYNC,Mild Steel,FineCut,,0.8 mm,0.137795276,0.137795276,0,40,350.3937008,90,0.023622047,1,Production
Powermax 105 SYNC,Mild Steel,FineCut,,1 mm,0.137795276,0.137795276,0,40,350,90,0.023622047,1,Production
Powermax 105 SYNC,Mild Steel,FineCut,,1.5 mm,0.137795276,0.137795276,0.2,45,257.8740157,88,0.019685039,1,Production
Powermax 105 SYNC,Mild Steel,FineCut,,2 mm,0.137795276,0.137795276,0.3,45,207.0866142,88,0.019685039,1,Production
Powermax 105 SYNC,Mild Steel,FineCut,,3 mm,0.137795276,0.137795276,0.4,45,108.2677165,90,0.031496063,1,Production
Powermax 105 SYNC,Mild Steel,FineCut,,4 mm,0.137795276,0.137795276,0.6,45,88.58267717,88,0.031496063,1,Production
Powermax 105 SYNC,Mild Steel,FineCut,0.0179,26GA,0.14,0.14,0,30,150,98,0.042,0,High Quality
Powermax 105 SYNC,Mild Steel,FineCut,0.0239,24GA,0.14,0.14,0,30,150,97,0.039,0,High Quality
Powermax 105 SYNC,Mild Steel,FineCut,0.0239,22GA,0.14,0.14,0,35,150,95,0.04,0,High Quality
Powermax 105 SYNC,Mild Steel,FineCut,0.0359,20GA,0.14,0.14,0,35,150,95,0.038,0,High Quality
Powermax 105 SYNC,Mild Steel,FineCut,0.0478,18GA,0.14,0.14,0.1,35,150,94,0.035,0,High Quality
Powermax 105 SYNC,Mild Steel,FineCut,0.0598,16GA,0.14,0.14,0.2,40,150,94,0.038,0,High Quality
Powermax 105 SYNC,Mild Steel,FineCut,0.0747,14GA,0.14,0.14,0.3,40,90,93,0.042,0,High Quality
Powermax 105 SYNC,Mild Steel,FineCut,0.1046,12GA,0.14,0.14,0.4,45,115,91,0.032,0,High Quality
Powermax 105 SYNC,Mild Steel,FineCut,0.1345,10GA,0.14,0.14,0.5,45,100,89,0.031,0,High Quality
Powermax 105 SYNC,Mild Steel,FineCut,0.0179,26GA,0.14,0.14,0,40,350,90,0.033,0,Production
Powermax 105 SYNC,Mild Steel,FineCut,0.0239,24GA,0.14,0.14,0,40,350,90,0.032,0,Production
Powermax 105 SYNC,Mild Steel,FineCut,0.0239,22GA,0.14,0.14,0,40,350,90,0.026,0,Production
Powermax 105 SYNC,Mild Steel,FineCut,0.0359,20GA,0.14,0.14,0,40,350,90,0.024,0,Production
Powermax 105 SYNC,Mild Steel,FineCut,0.0478,18GA,0.14,0.14,0.1,45,350,89,0.02,0,Production
Powermax 105 SYNC,Mild Steel,FineCut,0.0598,16GA,0.14,0.14,0.2,45,250,88,0.021,0,Production
Powermax 105 SYNC,Mild Steel,FineCut,0.0747,14GA,0.14,0.14,0.3,45,220,88,0.021,0,Production
Powermax 105 SYNC,Mild Steel,FineCut,0.1046,12GA,0.14,0.14,0.4,45,115,91,0.032,0,Production
Powermax 105 SYNC,Mild Steel,FineCut,0.1345,10GA,0.14,0.14,0.5,45,100,89,0.031,0,Production
Powermax 105 SYNC,Aluminum,Standard,,"1/4""",0.125,0.25,0.5,105,265,146,0.093,0,Production
Powermax 105 SYNC,Aluminum,Standard,,"3/8""",0.125,0.25,0.8,105,136,148,0.096,0,Production
Powermax 105 SYNC,Aluminum,Standard,,"1/2""",0.125,0.25,1,105,91,150,0.098,0,Production
Powermax 105 SYNC,Aluminum,Standard,,"5/8""",0.125,0.25,1,105,66,153,0.1,0,Production
Powermax 105 SYNC,Aluminum,Standard,,"3/4""",0.125,0.25,1.3,105,50,156,0.102,0,Production
Powermax 105 SYNC,Aluminum,Standard,,"7/8""",0.125,0,0,105,40,159,0.105,0,Production
Powermax 105 SYNC,Aluminum,Standard,,"1""",0.125,0,0,105,31,163,0.109,0,Production
Powermax 105 SYNC,Aluminum,Standard,,"1-1/8""",0.125,0,0,105,24,167,0.114,0,Production
Powermax 105 SYNC,Aluminum,Standard,,"1-1/4""",0.125,0,0,105,20,170,0.122,0,Production
Powermax 105 SYNC,Aluminum,Standard,,"1/4""",0.125,0.25,0.5,105,223,146,0.093,0,High Quality
Powermax 105 SYNC,Aluminum,Standard,,"3/8""",0.125,0.25,0.8,105,110,149,0.096,0,High Quality
Powermax 105 SYNC,Aluminum,Standard,,"1/2""",0.125,0.25,1,105,70,152,0.098,0,High Quality
Powermax 105 SYNC,Aluminum,Standard,,"5/8""",0.125,0.25,1,105,52,155,0.1,0,High Quality
Powermax 105 SYNC,Aluminum,Standard,,"3/4""",0.125,0.25,1.3,105,43,159,0.102,0,High Quality
Powermax 105 SYNC,Aluminum,Standard,,"7/8""",0.125,0,0,105,34,162,0.105,0,High Quality
Powermax 105 SYNC,Aluminum,Standard,,"1""",0.125,0,0,105,26,166,0.109,0,High Quality
Powermax 105 SYNC,Aluminum,Standard,,"1-1/8""",0.125,0,0,105,19,170,0.114,0,High Quality
Powermax 105 SYNC,Aluminum,Standard,,"1-1/4""",0.125,0,0,105,15,174,0.122,0,High Quality
Powermax 85 SYNC,Aluminum,Standard,,"1/8""",0.125,0.15,0.2,85,360,136,0.076,0,Production
Powermax 85 SYNC,Aluminum,Standard,,"1/4""",0.125,0.15,0.5,85,174,139,0.089,0,Production
Powermax 85 SYNC,Aluminum,Standard,,"3/8""",0.125,0.15,0.5,85,101,143,0.097,0,Production
Powermax 85 SYNC,Aluminum,Standard,,"1/2""",0.125,0.188,0.5,85,68,146,0.102,0,Production
Powermax 85 SYNC,Aluminum,Standard,,"5/8""",0.125,0.188,1,85,48,150,0.106,0,Production
Powermax 85 SYNC,Aluminum,Standard,,"3/4""",0.125,0,0,85,37,154,0.109,0,Production
Powermax 85 SYNC,Aluminum,Standard,,"7/8""",0.125,0,0,85,29,157,0.113,0,Production
Powermax 85 SYNC,Aluminum,Standard,,"1""",0.125,0,0,85,20,159,0.119,0,Production
Powermax 85 SYNC,Aluminum,Standard,,"1/8""",0.125,0.15,0.2,85,300,137,0.076,0,High Quality
Powermax 85 SYNC,Aluminum,Standard,,"1/4""",0.125,0.15,0.5,85,133,140,0.089,0,High Quality
Powermax 85 SYNC,Aluminum,Standard,,"3/8""",0.125,0.15,0.5,85,75,144,0.097,0,High Quality
Powermax 85 SYNC,Aluminum,Standard,,"1/2""",0.125,0.188,0.5,85,51,149,0.102,0,High Quality
Powermax 85 SYNC,Aluminum,Standard,,"5/8""",0.125,0.188,1,85,38,153,0.106,0,High Quality
Powermax 85 SYNC,Aluminum,Standard,,"3/4""",0.125,0,0,85,26,157,0.109,0,High Quality
Powermax 85 SYNC,Aluminum,Standard,,"7/8""",0.125,0,0,85,19,160,0.113,0,High Quality
Powermax 85 SYNC,Aluminum,Standard,,"1""",0.125,0,0,85,15,162,0.119,0,High Quality
Powermax 65 SYNC,Aluminum,Standard,,"1/16""",0.125,0.15,0.1,65,428,133,0.056,0,Production
Powermax 65 SYNC,Aluminum,Standard,,"1/8""",0.125,0.15,0.1,65,337,133,0.059,0,Production
Powermax 65 SYNC,Aluminum,Standard,,"1/4""",0.125,0.15,0.5,65,149,135,0.064,0,Production
Powermax 65 SYNC,Aluminum,Standard,,"3/8""",0.125,0.15,0.7,65,75,138,0.069,0,Production
Powermax 65 SYNC,Aluminum,Standard,,"1/2""",0.125,0.188,1.2,65,48,143,0.076,0,Production
Powermax 65 SYNC,Aluminum,Standard,,"5/8""",0.125,0,0,65,33,147,0.083,0,Production
Powermax 65 SYNC,Aluminum,Standard,,"3/4""",0.125,0,0,65,23,152,0.092,0,Production
Powermax 65 SYNC,Aluminum,Standard,,"1/16""",0.125,0.15,0.1,65,365,134,0.056,0,High Quality
Powermax 65 SYNC,Aluminum,Standard,,"1/8""",0.125,0.15,0.1,65,280,134,0.059,0,High Quality
Powermax 65 SYNC,Aluminum,Standard,,"1/4""",0.125,0.15,0.5,65,104,137,0.064,0,High Quality
Powermax 65 SYNC,Aluminum,Standard,,"3/8""",0.125,0.15,0.7,65,52,141,0.069,0,High Quality
Powermax 65 SYNC,Aluminum,Standard,,"1/2""",0.125,0.188,1.2,65,34,146,0.076,0,High Quality
Powermax 65 SYNC,Aluminum,Standard,,"5/8""",0.125,0,0,65,25,151,0.083,0,High Quality
Powermax 65 SYNC,Aluminum,Standard,,"3/4""",0.125,0,0,65,17,155,0.092,0,High Quality
Powermax 105 SYNC,Stainless Steel,Standard,,"1/4""",0.125,0.25,0.5,105,224,140,0.075,0,Production
Powermax 105 SYNC,Stainless Steel,Standard,,"3/8""",0.125,0.25,0.5,105,112,143,0.086,0,Production
Powermax 105 SYNC,Stainless Steel,Standard,,"1/2""",0.125,0.25,0.5,105,67,147,0.096,0,Production
Powermax 105 SYNC,Stainless Steel,Standard,,"5/8""",0.125,0.25,0.8,105,45,150,0.103,0,Production
Powermax 105 SYNC,Stainless Steel,Standard,,"3/4""",0.125,0.31,1.3,105,34,153,0.109,0,Production
Powermax 105 SYNC,Stainless Steel,Standard,,"7/8""",0.125,0,0,105,27,156,0.113,0,Production
Powermax 105 SYNC,Stainless Steel,Standard,,"1""",0.125,0,0,105,20,159,0.114,0,Production
Powermax 105 SYNC,Stainless Steel,Standard,,"1-1/8""",0.125,0,0,105,16,161,0.113,0,Production
Powermax 105 SYNC,Stainless Steel,Standard,,"1-1/4""",0.125,0,0,105,13,163,0.11,0,Production
Powermax 105 SYNC,Stainless Steel,Standard,,"1/4""",0.125,0.25,0.5,105,185,140,0.075,0,High Quality
Powermax 105 SYNC,Stainless Steel,Standard,,"3/8""",0.125,0.25,0.5,105,94,144,0.086,0,High Quality
Powermax 105 SYNC,Stainless Steel,Standard,,"1/2""",0.125,0.25,0.5,105,55,148,0.096,0,High Quality
Powermax 105 SYNC,Stainless Steel,Standard,,"5/8""",0.125,0.25,0.8,105,37,151,0.103,0,High Quality
Powermax 105 SYNC,Stainless Steel,Standard,,"3/4""",0.125,0.31,1.3,105,28,154,0.109,0,High Quality
Powermax 105 SYNC,Stainless Steel,Standard,,"7/8""",0.125,0,0,105,22,157,0.113,0,High Quality
Powermax 105 SYNC,Stainless Steel,Standard,,"1""",0.125,0,0,105,17,160,0.114,0,High Quality
Powermax 105 SYNC,Stainless Steel,Standard,,"1-1/8""",0.125,0,0,105,14,161,0.113,0,High Quality
Powermax 105 SYNC,Stainless Steel,Standard,,"1-1/4""",0.125,0,0,105,12,163,0.11,0,High Quality
Powermax 85 SYNC,Stainless Steel,Standard,0.1406,10GA,0.125,0.15,0.2,85,335,131,0.06,0,Production
Powermax 85 SYNC,Stainless Steel,Standard,,"3/16""",0.125,0.15,0.2,85,243,133,0.071,0,Production
Powermax 85 SYNC,Stainless Steel,Standard,,"1/4""",0.125,0.15,0.5,85,161,134,0.082,0,Production
Powermax 85 SYNC,Stainless Steel,Standard,,"3/8""",0.125,0.15,0.5,85,81,137,0.094,0,Production
Powermax 85 SYNC,Stainless Steel,Standard,,"1/2""",0.125,0.188,0.5,85,47,141,0.098,0,Production
Powermax 85 SYNC,Stainless Steel,Standard,,"5/8""",0.125,0.188,1,85,32,144,0.098,0,Production
Powermax 85 SYNC,Stainless Steel,Standard,,"3/4""",0.125,0,0,85,23,147,0.102,0,Production
Powermax 85 SYNC,Stainless Steel,Standard,,"7/8""",0.125,0,0,85,18,150,0.114,0,Production
Powermax 85 SYNC,Stainless Steel,Standard,,"1""",0.125,0,0,85,15,152,0.141,0,Production
Powermax 85 SYNC,Stainless Steel,Standard,0.1406,10GA,0.125,0.15,0.2,85,275,133,0.06,0,High Quality
Powermax 85 SYNC,Stainless Steel,Standard,,"3/16""",0.125,0.15,0.2,85,199,134,0.071,0,High Quality
Powermax 85 SYNC,Stainless Steel,Standard,,"1/4""",0.125,0.15,0.5,85,131,135,0.082,0,High Quality
Powermax 85 SYNC,Stainless Steel,Standard,,"3/8""",0.125,0.15,0.5,85,65,139,0.094,0,High Quality
Powermax 85 SYNC,Stainless Steel,Standard,,"1/2""",0.125,0.188,0.5,85,36,142,0.098,0,High Quality
Powermax 85 SYNC,Stainless Steel,Standard,,"5/8""",0.125,0.188,1,85,27,146,0.098,0,High Quality
Powermax 85 SYNC,Stainless Steel,Standard,,"3/4""",0.125,0,0,85,21,150,0.102,0,High Quality
Powermax 85 SYNC,Stainless Steel,Standard,,"7/8""",0.125,0,0,85,16,153,0.114,0,High Quality
Powermax 85 SYNC,Stainless Steel,Standard,,"1""",0.125,0,0,85,11,155,0.141,0,High Quality
Powermax 65 SYNC,Stainless Steel,Standard,0.1406,10GA,0.125,0.15,0.1,65,295,131,0.047,0,Production
Powermax 65 SYNC,Stainless Steel,Standard,,"3/16""",0.125,0.15,0.2,65,171,132,0.055,0,Production
Powermax 65 SYNC,Stainless Steel,Standard,,"1/4""",0.125,0.15,0.5,65,95,133,0.064,0,Production
Powermax 65 SYNC,Stainless Steel,Standard,,"3/8""",0.125,0.15,0.7,65,47,135,0.075,0,Production
Powermax 65 SYNC,Stainless Steel,Standard,,"1/2""",0.125,0.188,1.2,65,31,139,0.082,0,Production
Powermax 65 SYNC,Stainless Steel,Standard,,"5/8""",0.125,0,0,65,21,143,0.087,0,Production
Powermax 65 SYNC,Stainless Steel,Standard,,"3/4""",0.125,0,0,65,15,147,0.096,0,Production
Powermax 65 SYNC,Stainless Steel,Standard,0.1406,10GA,0.125,0.15,0.1,65,241,132,0.047,0,High Quality
Powermax 65 SYNC,Stainless Steel,Standard,,"3/16""",0.125,0.15,0.2,65,150,133,0.055,0,High Quality
Powermax 65 SYNC,Stainless Steel,Standard,,"1/4""",0.125,0.15,0.5,65,86,134,0.064,0,High Quality
Powermax 65 SYNC,Stainless Steel,Standard,,"3/8""",0.125,0.15,0.7,65,40,136,0.075,0,High Quality
Powermax 65 SYNC,Stainless Steel,Standard,,"1/2""",0.125,0.188,1.2,65,27,140,0.082,0,High Quality
Powermax 65 SYNC,Stainless Steel,Standard,,"5/8""",0.125,0,0,65,19,144,0.087,0,High Quality
Powermax 65 SYNC,Stainless Steel,Standard,,"3/4""",0.125,0,0,65,14,148,0.096,0,High Quality
Powermax 45 SYNC,Mild Steel,Standard,,0.5 mm,0.125984252,0.149606299,0,45,492.1259843,136,0.043307087,1,Production
Powermax 45 SYNC,Mild Steel,Standard,,1 mm,0.125984252,0.149606299,0.1,45,425.1968504,137,0.031496063,1,Production
Powermax 45 SYNC,Mild Steel,Standard,,1.5 mm,0.125984252,0.149606299,0.1,45,397.6377953,137,0.023622047,1,Production
Powermax 45 SYNC,Mild Steel,Standard,,2 mm,0.125984252,0.149606299,0.2,45,303.1496063,133,0.023622047,1,Production
Powermax 45 SYNC,Mild Steel,Standard,,3 mm,0.125984252,0.149606299,0.4,45,200.7874016,136,0.031496063,1,Production
Powermax 45 SYNC,Mild Steel,Standard,,4 mm,0.125984252,0.149606299,0.4,45,153.5433071,137,0.039370079,1,Production
Powermax 45 SYNC,Mild Steel,Standard,,6 mm,0.125984252,0.149606299,0.6,45,84.64566929,139,0.047244095,1,Production
Powermax 45 SYNC,Mild Steel,Standard,,8 mm,0.125984252,0.149606299,0.7,45,55.11811024,141,0.051181102,1,Production
Powermax 45 SYNC,Mild Steel,Standard,,10 mm,0.125984252,0.149606299,0.8,45,35.82677165,142,0.05511811,1,Production
Powermax 45 SYNC,Mild Steel,Standard,,12 mm,0.125984252,0.149606299,1,45,27.16535433,144,0.062992126,1,Production
Powermax 45 SYNC,Mild Steel,Standard,,16 mm,0.125984252,0,0,45,15.7480315,151,0.062992126,1,Production
Powermax 45 SYNC,Mild Steel,Standard,,20 mm,0.125984252,0,0,45,6.692913386,160,0.078740158,1,Production
Powermax 45 SYNC,Mild Steel,Standard,,25 mm,0.125984252,0,0,45,4.330708661,166,0.086614173,1,Production
Powermax 45 SYNC,Mild Steel,Standard,,0.5 mm,0.125984252,0.149606299,0,45,350.3937008,137,0.043307087,1,High Quality
Powermax 45 SYNC,Mild Steel,Standard,,1 mm,0.125984252,0.149606299,0.1,45,350.3937008,136,0.031496063,1,High Quality
Powermax 45 SYNC,Mild Steel,Standard,,1.5 mm,0.125984252,0.149606299,0.1,45,350.3937008,137,0.023622047,1,High Quality
Powermax 45 SYNC,Mild Steel,Standard,,2 mm,0.125984252,0.149606299,0.2,45,263.7795276,133,0.023622047,1,High Quality
Powermax 45 SYNC,Mild Steel,Standard,,3 mm,0.125984252,0.149606299,0.4,45,137.7952756,137,0.031496063,1,High Quality
Powermax 45 SYNC,Mild Steel,Standard,,4 mm,0.125984252,0.149606299,0.4,45,90.5511811,138,0.039370079,1,High Quality
Powermax 45 SYNC,Mild Steel,Standard,,6 mm,0.125984252,0.149606299,0.6,45,54.72440945,140,0.047244095,1,High Quality
Powermax 45 SYNC,Mild Steel,Standard,,8 mm,0.125984252,0.149606299,0.7,45,39.37007874,141,0.051181102,1,High Quality
Powermax 45 SYNC,Mild Steel,Standard,,10 mm,0.125984252,0.149606299,0.8,45,30.70866142,143,0.05511811,1,High Quality
Powermax 45 SYNC,Mild Steel,Standard,,12 mm,0.125984252,0.149606299,1,45,21.25984252,149,0.062992126,1,High Quality
Powermax 45 SYNC,Mild Steel,Standard,,16 mm,0.125984252,0,0,45,12.79527559,153,0.062992126,1,High Quality
Powermax 45 SYNC,Mild Steel,Standard,,20 mm,0.125984252,0,0,45,6.692913386,160,0.078740158,1,High Quality
Powermax 45 SYNC,Mild Steel,Standard,,25 mm,0.125984252,0,0,45,4.330708661,166,0.086614173,1,High Quality
Powermax 45 SYNC,Mild Steel,Standard,0.0179,26 GA,0.125,0.15,0,45,501,136,0.045,0,Production
Powermax 45 SYNC,Mild Steel,Standard,0.0239,22 GA,0.125,0.15,0,45,445,136,0.037,0,Production
Powermax 45 SYNC,Mild Steel,Standard,0.0478,18 GA,0.125,0.15,0.1,45,408,137,0.026,0,Production
Powermax 45 SYNC,Mild Steel,Standard,0.0598,16 GA,0.125,0.15,0.1,45,398,137,0.023,0,Production
Powermax 45 SYNC,Mild Steel,Standard,0.0747,14 GA,0.125,0.15,0.2,45,318,132,0.022,0,Production
Powermax 45 SYNC,Mild Steel,Standard,0.1046,12 GA,0.125,0.15,0.4,45,219,136,0.024,0,Production
Powermax 45 SYNC,Mild Steel,Standard,0.1345,10 GA,0.125,0.15,0.4,45,181,137,0.043,0,Production
Powermax 45 SYNC,Mild Steel,Standard,,3/16”,0.125,0.15,0.5,45,122,138,0.039,0,Production
Powermax 45 SYNC,Mild Steel,Standard,,1/4”,0.125,0.15,0.6,45,74,139,0.052,0,Production
Powermax 45 SYNC,Mild Steel,Standard,,3/8”,0.125,0.15,0.8,45,38,142,0.052,0,Production
Powermax 45 SYNC,Mild Steel,Standard,,1/2”,0.125,0.15,1,45,24,145,0.067,0,Production
Powermax 45 SYNC,Mild Steel,Standard,,5/8”,0.125,0,0,45,16,151,0.064,0,Production
Powermax 45 SYNC,Mild Steel,Standard,,3/4”,0.125,0,0,45,7,159,0.082,0,Production
Powermax 45 SYNC,Mild Steel,Standard,,7/8”,0.125,0,0,45,6,163,0.076,0,Production
Powermax 45 SYNC,Mild Steel,Standard,,1”,0.125,0,0,45,4,167,0.087,0,Production
Powermax 45 SYNC,Mild Steel,Standard,0.0179,26 GA,0.125,0.15,0,45,350,137,0.045,0,High Quality
Powermax 45 SYNC,Mild Steel,Standard,0.0239,22 GA,0.125,0.15,0,45,350,137,0.037,0,High Quality
Powermax 45 SYNC,Mild Steel,Standard,0.0478,18 GA,0.125,0.15,0.1,45,350,136,0.026,0,High Quality
Powermax 45 SYNC,Mild Steel,Standard,0.0598,16 GA,0.125,0.15,0.1,45,350,137,0.023,0,High Quality
Powermax 45 SYNC,Mild Steel,Standard,0.0747,14 GA,0.125,0.15,0.2,45,278,132,0.022,0,High Quality
Powermax 45 SYNC,Mild Steel,Standard,0.1046,12 GA,0.125,0.15,0.4,45,173,136,0.024,0,High Quality
Powermax 45 SYNC,Mild Steel,Standard,0.1345,10 GA,0.125,0.15,0.4,45,95,138,0.043,0,High Quality
Powermax 45 SYNC,Mild Steel,Standard,,3/16”,0.125,0.15,0.5,45,85,139,0.039,0,High Quality
Powermax 45 SYNC,Mild Steel,Standard,,1/4”,0.125,0.15,0.6,45,46,140,0.052,0,High Quality
Powermax 45 SYNC,Mild Steel,Standard,,3/8”,0.125,0.15,0.8,45,33,142,0.052,0,High Quality
Powermax 45 SYNC,Mild Steel,Standard,,1/2”,0.125,0.15,1,45,18,151,0.067,0,High Quality
Powermax 45 SYNC,Mild Steel,Standard,,5/8”,0.125,0,0,45,13,153,0.064,0,High Quality
Powermax 45 SYNC,Mild Steel,Standard,,3/4”,0.125,0,0,45,7,159,0.082,0,High Quality
Powermax 45 SYNC,Mild Steel,Standard,,7/8”,0.125,0,0,45,6,163,0.076,0,High Quality
Powermax 45 SYNC,Mild Steel,Standard,,1”,0.125,0,0,45,4,167,0.087,0,High Quality
Powermax 45 SYNC,Stainless Steel,Standard,,0.5 mm,0.125984252,0.149606299,0,45,492.1259843,127,0.039370079,1,Production
Powermax 45 SYNC,Stainless Steel,Standard,,1 mm,0.125984252,0.149606299,0.1,45,425.1968504,135,0.027559055,1,Production
Powermax 45 SYNC,Stainless Steel,Standard,,1.5 mm,0.125984252,0.149606299,0.1,45,401.5748031,135,0.015748032,1,Production
Powermax 45 SYNC,Stainless Steel,Standard,,2 mm,0.125984252,0.149606299,0.2,45,338.5826772,135,0.019685039,1,Production
Powermax 45 SYNC,Stainless Steel,Standard,,3 mm,0.125984252,0.149606299,0.4,45,177.1653543,141,0.035433071,1,Production
Powermax 45 SYNC,Stainless Steel,Standard,,4 mm,0.125984252,0.149606299,0.4,45,110.2362205,142,0.047244095,1,Production
Powermax 45 SYNC,Stainless Steel,Standard,,6 mm,0.125984252,0.149606299,0.6,45,61.02362205,143,0.059055118,1,Production
Powermax 45 SYNC,Stainless Steel,Standard,,8 mm,0.125984252,0.149606299,0.7,45,43.30708661,144,0.062992126,1,Production
Powermax 45 SYNC,Stainless Steel,Standard,,10 mm,0.125984252,0.149606299,0.8,45,27.55905512,145,0.062992126,1,Production
Powermax 45 SYNC,Stainless Steel,Standard,,12 mm,0.125984252,0.181102362,1,45,21.25984252,147,0.066929134,1,Production
Powermax 45 SYNC,Stainless Steel,Standard,,16 mm,0.125984252,0,0,45,12.99212598,151,0.066929134,1,Production
Powermax 45 SYNC,Stainless Steel,Standard,,20 mm,0.125984252,0,0,45,8.267716535,154,0.078740158,1,Production
Powermax 45 SYNC,Stainless Steel,Standard,,0.5 mm,0.125984252,0.149606299,0,45,350.3937008,128,0.039370079,1,High Quality
Powermax 45 SYNC,Stainless Steel,Standard,,1 mm,0.125984252,0.149606299,0.1,45,350.3937008,136,0.027559055,1,High Quality
Powermax 45 SYNC,Stainless Steel,Standard,,1.5 mm,0.125984252,0.149606299,0.1,45,350.3937008,134,0.015748032,1,High Quality
Powermax 45 SYNC,Stainless Steel,Standard,,2 mm,0.125984252,0.149606299,0.2,45,232.2834646,136,0.019685039,1,High Quality
Powermax 45 SYNC,Stainless Steel,Standard,,3 mm,0.125984252,0.149606299,0.4,45,122.0472441,139,0.035433071,1,High Quality
Powermax 45 SYNC,Stainless Steel,Standard,,4 mm,0.125984252,0.149606299,0.4,45,80.70866142,139,0.047244095,1,High Quality
Powermax 45 SYNC,Stainless Steel,Standard,,6 mm,0.125984252,0.149606299,0.6,45,35.43307087,143,0.059055118,1,High Quality
Powermax 45 SYNC,Stainless Steel,Standard,,8 mm,0.125984252,0.149606299,0.7,45,27.95275591,144,0.062992126,1,High Quality
Powermax 45 SYNC,Stainless Steel,Standard,,10 mm,0.125984252,0.149606299,0.8,45,24.01574803,146,0.062992126,1,High Quality
Powermax 45 SYNC,Stainless Steel,Standard,,12 mm,0.125984252,0.181102362,1,45,14.96062992,149,0.066929134,1,High Quality
Powermax 45 SYNC,Stainless Steel,Standard,,16 mm,0.125984252,0,0,45,9.842519685,152,0.066929134,1,High Quality
Powermax 45 SYNC,Stainless Steel,Standard,,20 mm,0.125984252,0,0,45,6.299212598,157,0.078740158,1,High Quality
Powermax 45 SYNC,Stainless Steel,Standard,0.0187,26 GA,0.125,0.15,0,45,501,126,0.041,0,Production
Powermax 45 SYNC,Stainless Steel,Standard,0.0312,22 GA,0.125,0.15,0,45,445,135,0.032,0,Production
Powermax 45 SYNC,Stainless Steel,Standard,0.05,18 GA,0.125,0.15,0.1,45,408,135,0.024,0,Production
Powermax 45 SYNC,Stainless Steel,Standard,0.0625,16 GA,0.125,0.15,0.1,45,401,135,0.017,0,Production
Powermax 45 SYNC,Stainless Steel,Standard,0.0781,14 GA,0.125,0.15,0.2,45,357,134,0.019,0,Production
Powermax 45 SYNC,Stainless Steel,Standard,0.1093,12 GA,0.125,0.15,0.4,45,214,140,0.025,0,Production
Powermax 45 SYNC,Stainless Steel,Standard,0.1406,10 GA,0.125,0.15,0.4,45,134,142,0.044,0,Production
Powermax 45 SYNC,Stainless Steel,Standard,,3/16”,0.125,0.15,0.5,45,70,143,0.05,0,Production
Powermax 45 SYNC,Stainless Steel,Standard,,1/4”,0.125,0.15,0.6,45,59,143,0.062,0,Production
Powermax 45 SYNC,Stainless Steel,Standard,,3/8”,0.125,0.15,0.8,45,29,144,0.062,0,Production
Powermax 45 SYNC,Stainless Steel,Standard,,1/2”,0.125,0.18,1,45,19,148,0.068,0,Production
Powermax 45 SYNC,Stainless Steel,Standard,,5/8”,0.125,0,0,45,13,151,0.066,0,Production
Powermax 45 SYNC,Stainless Steel,Standard,,3/4”,0.125,0,0,45,9,153,0.082,0,Production
Powermax 45 SYNC,Stainless Steel,Standard,,7/8”,0.125,0,0,45,6,157,0.073,0,Production
Powermax 45 SYNC,Stainless Steel,Standard,0.0187,26 GA,0.125,0.15,0,45,350,127,0.041,0,High Quality
Powermax 45 SYNC,Stainless Steel,Standard,0.0312,22 GA,0.125,0.15,0,45,350,136,0.032,0,High Quality
Powermax 45 SYNC,Stainless Steel,Standard,0.05,18 GA,0.125,0.15,0.1,45,350,136,0.024,0,High Quality
Powermax 45 SYNC,Stainless Steel,Standard,0.0625,16 GA,0.125,0.15,0.1,45,350,134,0.017,0,High Quality
Powermax 45 SYNC,Stainless Steel,Standard,0.0781,14 GA,0.125,0.15,0.2,45,248,135,0.019,0,High Quality
Powermax 45 SYNC,Stainless Steel,Standard,0.1093,12 GA,0.125,0.15,0.4,45,145,141,0.025,0,High Quality
Powermax 45 SYNC,Stainless Steel,Standard,0.1406,10 GA,0.125,0.15,0.4,45,94,137,0.044,0,High Quality
Powermax 45 SYNC,Stainless Steel,Standard,,3/16”,0.125,0.15,0.5,45,55,142,0.05,0,High Quality
Powermax 45 SYNC,Stainless Steel,Standard,,1/4”,0.125,0.15,0.6,45,30,143,0.062,0,High Quality
Powermax 45 SYNC,Stainless Steel,Standard,,3/8”,0.125,0.15,0.8,45,26,145,0.062,0,High Quality
Powermax 45 SYNC,Stainless Steel,Standard,,1/2”,0.125,0.18,1,45,12,150,0.068,0,High Quality
Powermax 45 SYNC,Stainless Steel,Standard,,5/8”,0.125,0,0,45,10,152,0.066,0,High Quality
Powermax 45 SYNC,Stainless Steel,Standard,,3/4”,0.125,0,0,45,7,156,0.082,0,High Quality
Powermax 45 SYNC,Stainless Steel,Standard,,7/8”,0.125,0,0,45,5,158,0.073,0,High Quality
Powermax 45 SYNC,Aluminum,Standard,,1 mm,0.125984252,0.149606299,0,45,437.007874,138,0.059055118,1,Production
Powermax 45 SYNC,Aluminum,Standard,,2 mm,0.125984252,0.149606299,0.1,45,358.2677165,137,0.047244095,1,Production
Powermax 45 SYNC,Aluminum,Standard,,3 mm,0.125984252,0.149606299,0.1,45,275.5905512,140,0.043307087,1,Production
Powermax 45 SYNC,Aluminum,Standard,,4 mm,0.125984252,0.149606299,0.1,45,220.4724409,141,0.043307087,1,Production
Powermax 45 SYNC,Aluminum,Standard,,6 mm,0.125984252,0.149606299,0.2,45,122.0472441,144,0.039370079,1,Production
Powermax 45 SYNC,Aluminum,Standard,,8 mm,0.125984252,0.149606299,0.5,45,71.65354331,146,0.047244095,1,Production
Powermax 45 SYNC,Aluminum,Standard,,10 mm,0.125984252,0.149606299,0.8,45,39.76377953,148,0.051181102,1,Production
Powermax 45 SYNC,Aluminum,Standard,,12 mm,0.125984252,0,0,45,29.52755906,152,0.047244095,1,Production
Powermax 45 SYNC,Aluminum,Standard,,16 mm,0.125984252,0,0,45,14.76377953,159,0.043307087,1,Production
Powermax 45 SYNC,Aluminum,Standard,,1 mm,0.125984252,0.149606299,0,45,326.7716535,140,0.059055118,1,High Quality
Powermax 45 SYNC,Aluminum,Standard,,2 mm,0.125984252,0.149606299,0.1,45,251.9685039,139,0.047244095,1,High Quality
Powermax 45 SYNC,Aluminum,Standard,,3 mm,0.125984252,0.149606299,0.1,45,173.2283465,142,0.043307087,1,High Quality
Powermax 45 SYNC,Aluminum,Standard,,4 mm,0.125984252,0.149606299,0.1,45,143.7007874,143,0.043307087,1,High Quality
Powermax 45 SYNC,Aluminum,Standard,,6 mm,0.125984252,0.149606299,0.2,45,80.70866142,146,0.039370079,1,High Quality
Powermax 45 SYNC,Aluminum,Standard,,8 mm,0.125984252,0.149606299,0.5,45,52.36220472,147,0.047244095,1,High Quality
Powermax 45 SYNC,Aluminum,Standard,,10 mm,0.125984252,0.149606299,0.8,45,33.85826772,148,0.051181102,1,High Quality
Powermax 45 SYNC,Aluminum,Standard,,12 mm,0.125984252,0,0,45,24.40944882,153,0.047244095,1,High Quality
Powermax 45 SYNC,Aluminum,Standard,,16 mm,0.125984252,0,0,45,13.77952756,159,0.043307087,1,High Quality
Powermax 45 SYNC,Aluminum,Standard,,1/32”,0.125,0.15,0,45,449,139,0.061,0,Production
Powermax 45 SYNC,Aluminum,Standard,,1/16”,0.125,0.15,0,45,406,135,0.046,0,Production
Powermax 45 SYNC,Aluminum,Standard,,3/32”,0.125,0.15,0.1,45,312,138,0.048,0,Production
Powermax 45 SYNC,Aluminum,Standard,,1/8”,0.125,0.15,0.1,45,263,140,0.043,0,Production
Powermax 45 SYNC,Aluminum,Standard,,1/4”,0.125,0.15,0.2,45,104,145,0.041,0,Production
Powermax 45 SYNC,Aluminum,Standard,,3/8”,0.125,0.15,0.7,45,42,147,0.053,0,Production
Powermax 45 SYNC,Aluminum,Standard,,1/2”,0.125,0,0,45,26,153,0.045,0,Production
Powermax 45 SYNC,Aluminum,Standard,,5/8”,0.125,0,0,45,15,159,0.044,0,Production
Powermax 45 SYNC,Aluminum,Standard,,3/4”,0.125,0,0,45,9,162,0.033,0,Production
Powermax 45 SYNC,Aluminum,Standard,,1/32”,0.125,0.15,0,45,325,142,0.061,0,High Quality
Powermax 45 SYNC,Aluminum,Standard,,1/16”,0.125,0.15,0,45,325,136,0.046,0,High Quality
Powermax 45 SYNC,Aluminum,Standard,,3/32”,0.125,0.15,0.1,45,183,141,0.048,0,High Quality
Powermax 45 SYNC,Aluminum,Standard,,1/8”,0.125,0.15,0.1,45,170,142,0.043,0,High Quality
Powermax 45 SYNC,Aluminum,Standard,,1/4”,0.125,0.15,0.2,45,70,146,0.041,0,High Quality
Powermax 45 SYNC,Aluminum,Standard,,3/8”,0.125,0.15,0.7,45,36,147,0.053,0,High Quality
Powermax 45 SYNC,Aluminum,Standard,,1/2”,0.125,0,0,45,21,155,0.045,0,High Quality
Powermax 45 SYNC,Aluminum,Standard,,5/8”,0.125,0,0,45,14,159,0.044,0,High Quality
Powermax 45 SYNC,Aluminum,Standard,,3/4”,0.125,0,0,45,8,163,0.033,0,High Quality
Powermax 45 SYNC,Mild Steel,FineCut,,0.5 mm,0.137795276,0.137795276,0,40,350.3937008,90,0.035433071,1,Production
Powermax 45 SYNC,Mild Steel,FineCut,,0.6 mm,0.137795276,0.137795276,0,40,350.3937008,9,0.031496063,1,Production
Powermax 45 SYNC,Mild Steel,FineCut,,0.8 mm,0.137795276,0.137795276,0,40,350.3937008,91,0.027559055,1,Production
Powermax 45 SYNC,Mild Steel,FineCut,,1 mm,0.137795276,0.137795276,0,40,350.3937008,91,0.023622047,1,Production
Powermax 45 SYNC,Mild Steel,FineCut,,1.5 mm,0.137795276,0.137795276,0.2,45,255.9055118,87,0.027559055,1,Production
Powermax 45 SYNC,Mild Steel,FineCut,,2 mm,0.137795276,0.137795276,0.3,45,204.7244094,89,0.023622047,1,Production
Powermax 45 SYNC,Mild Steel,FineCut,,3 mm,0.137795276,0.137795276,0.4,45,108.2677165,87,0.031496063,1,Production
Powermax 45 SYNC,Mild Steel,FineCut,,4 mm,0.137795276,0.137795276,0.6,45,88.58267717,91,0.023622047,1,Production
Powermax 45 SYNC,Mild Steel,FineCut,0.0179,26 GA,0.14,0.14,0,40,350,90,0.035,0,Production
Powermax 45 SYNC,Mild Steel,FineCut,0.0239,24 GA,0.14,0.14,0,40,350,91,0.033,0,Production
Powermax 45 SYNC,Mild Steel,FineCut,0.0239,22 GA,0.14,0.14,0,40,350,90,0.03,0,Production
Powermax 45 SYNC,Mild Steel,FineCut,0.0359,20 GA,0.14,0.14,0,40,350,92,0.025,0,Production
Powermax 45 SYNC,Mild Steel,FineCut,0.0478,18 GA,0.14,0.14,0.1,45,350,89,0.021,0,Production
Powermax 45 SYNC,Mild Steel,FineCut,0.0598,16 GA,0.14,0.14,0.2,45,250,87,0.027,0,Production
Powermax 45 SYNC,Mild Steel,FineCut,0.0747,14 GA,0.14,0.14,0.3,45,220,90,0.02,0,Production
Powermax 45 SYNC,Mild Steel,FineCut,0.1046,12 GA,0.14,0.14,0.4,45,115,86,0.034,0,Production
Powermax 45 SYNC,Mild Steel,FineCut,0.1345,10 GA,0.14,0.14,0.5,45,100,89,0.029,0,Production
Powermax 45 SYNC,Mild Steel,FineCut,,0.5 mm,0.137795276,0.137795276,0,30,149.6062992,96,0.039370079,1,High Quality
Powermax 45 SYNC,Mild Steel,FineCut,,0.6 mm,0.137795276,0.137795276,0,30,149.6062992,95,0.039370079,1,High Quality
Powermax 45 SYNC,Mild Steel,FineCut,,0.8 mm,0.137795276,0.137795276,0,35,149.6062992,93,0.039370079,1,High Quality
Powermax 45 SYNC,Mild Steel,FineCut,,1 mm,0.137795276,0.137795276,0,40,149.6062992,93,0.039370079,1,High Quality
Powermax 45 SYNC,Mild Steel,FineCut,,1.5 mm,0.137795276,0.137795276,0.2,40,149.6062992,89,0.035433071,1,High Quality
Powermax 45 SYNC,Mild Steel,FineCut,,2 mm,0.137795276,0.137795276,0.3,40,93.30708661,91,0.043307087,1,High Quality
Powermax 45 SYNC,Mild Steel,FineCut,,3 mm,0.137795276,0.137795276,0.4,45,108.2677165,87,0.031496063,1,High Quality
Powermax 45 SYNC,Mild Steel,FineCut,,4 mm,0.137795276,0.137795276,0.6,45,88.58267717,91,0.023622047,1,High Quality
Powermax 45 SYNC,Mild Steel,FineCut,0.0179,26 GA,0.14,0.14,0,30,150,96,0.04,0,High Quality
Powermax 45 SYNC,Mild Steel,FineCut,0.0239,24 GA,0.14,0.14,0,30,150,95,0.039,0,High Quality
Powermax 45 SYNC,Mild Steel,FineCut,0.0239,22 GA,0.14,0.14,0,35,150,93,0.039,0,High Quality
Powermax 45 SYNC,Mild Steel,FineCut,0.0359,20 GA,0.14,0.14,0,35,150,94,0.038,0,High Quality
Powermax 45 SYNC,Mild Steel,FineCut,0.0478,18 GA,0.14,0.14,0.1,35,150,92,0.036,0,High Quality
Powermax 45 SYNC,Mild Steel,FineCut,0.0598,16 GA,0.14,0.14,0.2,40,150,89,0.036,0,High Quality
Powermax 45 SYNC,Mild Steel,FineCut,0.0747,14 GA,0.14,0.14,0.3,40,90,92,0.043,0,High Quality
Powermax 45 SYNC,Mild Steel,FineCut,0.1046,12 GA,0.14,0.14,0.4,45,115,86,0.034,0,High Quality
Powermax 45 SYNC,Mild Steel,FineCut,0.1345,10 GA,0.14,0.14,0.5,45,100,89,0.029,0,High Quality
Powermax 45 SYNC,Stainless Steel,FineCut,,0.5 mm,0.019685039,0.137795276,0,40,350.3937008,69,0.023622047,1,Production
Powermax 45 SYNC,Stainless Steel,FineCut,,0.6 mm,0.019685039,0.137795276,0,40,350.3937008,63,0.023622047,1,Production
Powermax 45 SYNC,Stainless Steel,FineCut,,0.8 mm,0.019685039,0.137795276,0,40,350.3937008,64,0.019685039,1,Production
Powermax 45 SYNC,Stainless Steel,FineCut,,1 mm,0.019685039,0.137795276,0.1,40,350.3937008,64,0.011811024,1,Production
Powermax 45 SYNC,Stainless Steel,FineCut,,1.5 mm,0.019685039,0.137795276,0.3,45,248.0314961,62,0.015748032,1,Production
Powermax 45 SYNC,Stainless Steel,FineCut,,2 mm,0.019685039,0.137795276,0.4,45,188.976378,61,0.015748032,1,Production
Powermax 45 SYNC,Stainless Steel,FineCut,,3 mm,0.019685039,0.137795276,0.5,45,100.3937008,66,0.027559055,1,Production
Powermax 45 SYNC,Stainless Steel,FineCut,,4 mm,0.019685039,0.137795276,0.7,45,41.33858268,73,0.047244095,1,Production
Powermax 45 SYNC,Stainless Steel,FineCut,0.0187,26 GA,0.02,0.14,0,40,350,71,0.026,0,Production
Powermax 45 SYNC,Stainless Steel,FineCut,0.025,24 GA,0.02,0.14,0,40,350,63,0.023,0,Production
Powermax 45 SYNC,Stainless Steel,FineCut,0.0312,22 GA,0.02,0.14,0,40,350,63,0.02,0,Production
Powermax 45 SYNC,Stainless Steel,FineCut,0.0375,20 GA,0.02,0.14,0.1,40,350,65,0.014,0,Production
Powermax 45 SYNC,Stainless Steel,FineCut,0.05,18 GA,0.02,0.14,0.2,45,350,61,0.013,0,Production
Powermax 45 SYNC,Stainless Steel,FineCut,0.0625,16 GA,0.02,0.14,0.3,45,240,62,0.015,0,Production
Powermax 45 SYNC,Stainless Steel,FineCut,0.0781,14 GA,0.02,0.14,0.4,45,200,61,0.015,0,Production
Powermax 45 SYNC,Stainless Steel,FineCut,0.1093,12 GA,0.02,0.14,0.5,45,120,64,0.018,0,Production
Powermax 45 SYNC,Stainless Steel,FineCut,0.1406,10 GA,0.02,0.14,0.6,45,75,69,0.035,0,Production
Powermax 45 SYNC,Stainless Steel,FineCut,,0.5 mm,0.019685039,0.137795276,0,30,149.6062992,74,0.031496063,1,High Quality
Powermax 45 SYNC,Stainless Steel,FineCut,,0.6 mm,0.019685039,0.137795276,0,30,149.6062992,71,0.027559055,1,High Quality
Powermax 45 SYNC,Stainless Steel,FineCut,,0.8 mm,0.019685039,0.137795276,0,30,149.6062992,68,0.023622047,1,High Quality
Powermax 45 SYNC,Stainless Steel,FineCut,,1 mm,0.019685039,0.137795276,0.1,40,149.6062992,68,0.023622047,1,High Quality
Powermax 45 SYNC,Stainless Steel,FineCut,,1.5 mm,0.019685039,0.137795276,0.3,40,141.7322835,65,0.019685039,1,High Quality
Powermax 45 SYNC,Stainless Steel,FineCut,,2 mm,0.019685039,0.137795276,0.4,40,112.2047244,64,0.019685039,1,High Quality
Powermax 45 SYNC,Stainless Steel,FineCut,,3 mm,0.019685039,0.137795276,0.5,45,100.3937008,66,0.027559055,1,High Quality
Powermax 45 SYNC,Stainless Steel,FineCut,,4 mm,0.019685039,0.137795276,0.7,45,41.33858268,73,0.047244095,1,High Quality
Powermax 45 SYNC,Stainless Steel,FineCut,0.0187,26 GA,0.02,0.14,0,30,150,75,0.032,0,High Quality
Powermax 45 SYNC,Stainless Steel,FineCut,0.025,24 GA,0.02,0.14,0,30,150,71,0.029,0,High Quality
Powermax 45 SYNC,Stainless Steel,FineCut,0.0312,22 GA,0.02,0.14,0,30,150,67,0.025,0,High Quality
Powermax 45 SYNC,Stainless Steel,FineCut,0.0375,20 GA,0.02,0.14,0.1,30,150,69,0.022,0,High Quality
Powermax 45 SYNC,Stainless Steel,FineCut,0.05,18 GA,0.02,0.14,0.2,40,145,65,0.023,0,High Quality
Powermax 45 SYNC,Stainless Steel,FineCut,0.0625,16 GA,0.02,0.14,0.3,40,140,65,0.02,0,High Quality
Powermax 45 SYNC,Stainless Steel,FineCut,0.0781,14 GA,0.02,0.14,0.4,40,110,64,0.021,0,High Quality
Powermax 45 SYNC,Stainless Steel,FineCut,0.1093,12 GA,0.02,0.14,0.5,45,120,64,0.018,0,High Quality
Powermax 45 SYNC,Stainless Steel,FineCut,0.1406,10 GA,0.02,0.14,0.6,45,75,69,0.035,0,High Quality
